Repository: teman67/LangGraph-app-for-scientific-papers

# CTO Data Extractor

A Streamlit + LangGraph app that reads scientific papers (PDF/text), an ontology-mapped
input schema (Excel), an OWL/TTL ontology, and an output Excel template, then uses an
LLM (Claude or OpenAI — your own API key) to fill the output table with structured,
ontology-grounded data mined from the papers. Built around the **Creep Testing
Ontology (CTO)** but the pipeline is generic to any similarly-shaped input/output pair.

## Inputs (all four required)

1. **Source paper(s)** — one or more PDF or `.txt` files. The "Introduction" section
   of each paper is automatically detected and stripped out before extraction (a
   heuristic based on section headings). You get a chance to review/edit the
   stripped text in the app before any LLM call is made.
2. **Input schema Excel** — a workbook shaped like `LLM_input-_terms_from_CTO.xlsm`:
   columns `# | field name | related ontology class | related ontology class (definition)`.
3. **Output template Excel** — a workbook whose **first row** is the exact header row
   of the table you want filled (e.g. `LLM_output-_Gold_standard.xlsm`). Column 1 is
   assumed to be an `ID` column.
4. **Ontology file (.ttl)** — used to pull `rdfs:label` / `skos:definition` (or
   `IAO_0000115`) pairs so the LLM prompt is grounded in the ontology's own wording,
   even if the input schema's definition column is thin or missing.

# CTO Data Extractor — fixed-backend variant

A Streamlit + LangGraph app that reads scientific papers (PDF/text) and uses an LLM
(Claude or OpenAI — your own API key) to fill an output table with structured,
ontology-grounded data mined from the papers. Built around the **Creep Testing
Ontology (CTO)**.

This is a variant of the main app in the parent directory. The difference: the input
schema, output template, and ontology are **not** user-uploadable here — they're fixed
backend configuration shipped in this folder's `inputs/` directory. The only thing a
user ever uploads is the source paper(s) to extract from.

## Backend configuration (fixed, not uploaded)

These three files live in `inputs/` and are loaded automatically at startup (parsed
once and cached in-process, not re-parsed per run). If any is missing, the app shows
an error on load instead of failing partway through extraction:

1. **`cto.ttl`** — the ontology, used to pull `rdfs:label` / `skos:definition` (or
   `IAO_0000115`) pairs so the LLM prompt is grounded in the ontology's own wording.
2. **`LLM input- terms from CTO.xlsm`** — the input schema: columns
   `# | field name | related ontology class | related ontology class (definition)`.
3. **`LLM output- Gold standard.xlsm`** — the output template: its **first row**
   defines the exact header row of the table to fill (column 1 is assumed to be `ID`).

To point the app at different files, replace these three in `inputs/` (same filenames
expected — see `BACKEND_FILES` in `app.py`) rather than uploading through the UI.

## What the user provides

**Source paper(s)** only — one or more PDF or `.txt` files. The "Introduction" section
of each paper is automatically detected and stripped out before extraction (a
heuristic based on section headings). You get a chance to review/edit the stripped
text in the app before any LLM call is made.

## Pipeline (LangGraph)

```
load_schema -> load_ontology -> load_documents -> extract (per doc, chunked) -> assemble
```

- **load_schema**: parses the backend input schema workbook and output template header
  row, then runs **name-based mapping** (`mapping.py`) between the two — matching each
  schema field to the output column with the closest name/ontology similarity, and
  only falling back to positional alignment when no confident textual match exists.
  The app shows this mapping (with a confidence score) before you run anything.
- **load_ontology**: parses the `.ttl` file with `rdflib`, builds a label → definition map.
- **load_documents**: extracts text from each PDF/text file (with `[[page N]]` markers
  for provenance) and strips the Introduction section.
- **extract**: for each document:
  - splits long text into overlapping chunks (fixed at 15,000 characters — not
    user-configurable in this variant) so results/tables late in a paper aren't
    truncated away;
  - calls the selected LLM with a **schema-enforced structured output** — Anthropic
    via forced tool-use, OpenAI via `response_format={"type": "json_schema", ...}` —
    instead of asking for "JSON only" in prose and regexing it out;
  - if the structured call fails, **retries once** with a free-text "repair" prompt
    and a looser JSON parser as a fallback (skipped entirely if the failure was an
    invalid API key, since a retry would fail identically);
  - **deduplicates** rows extracted redundantly from overlapping chunks (matched on
    sample ID / material / DOI), keeping the most complete version of each;

File: new_app/.llm_cache/612f1a575456b85fb69466b055144ad78e7f1915fb6b90132e4642f4f451f404.json
{"records": [{"Activation Energy (Qc)": "", "Aging": "955 \u00b0C, 1 h/AC + 720 \u00b0C, 8 h/FC 57 K/h to 620 \u00b0C, 8 h/AC", "Creep rupture time": "159.74 \u00b1 19.18 h", "Delta precepitates fraction": "", "Delta precepitates size": "", "Gama precepitates fraction": "", "Gama precepitates size": "", "Gama prime precepitates fraction": "", "Gama prime precepitates size": "", "Grain size": "170 \u00b5m (after full aging)", "Initial stress": "625 MPa", "Material chemical composition": "C 0.04 wt.%, Mn 0.09 wt.%, Fe 18.64 wt.%, S 0.0001 wt.%, Si 0.07 wt.%, Cu 0.17 wt.%, Ni 53.09 wt.%, Cr 18.11 wt.%, Al 0.53 wt.%, Ti 0.95 wt.%, Co 0.21 wt.%, Mo 3.03 wt.%, Nb 5.05 wt.%, Ta 0.01 wt.%, P 0.009 wt.%, B 0.003 wt.%, Pb 0.1 ppm, Bi <0.1 ppm, Se <0.1 ppm, Nb+Ta 5.06 wt.%", "Material name": "Inconel 718", "Paper DOI": "10.1016/j.msea.2008.04.097", "Percentage creep extension": "", "Percentage elastic extension": "", "Percentage elongation after creep fracture": "1.1542 \u00b1 0.0577%", "Percentage initial plastic extension": "", "Percentage initial total extension": "", "Percentage permanent elongation": "", "Percentage plastic extension": "", "Percentage reduction of area after creep fracture": "", "Percentage total extension": "", "Processing method": "Round bar molten by DUVAC (VIM electrode and VAR ingot) processes", "Sample ID": "HT1", "Solutionizing": "1095 \u00b0C, 1 h/AC", "Steady state creep rate": "0.96 \u00d7 10\u22124 \u00b1 5.16 \u00d7 10\u22126 1/s", "Stress Exponent (n)": "", "Temperature": "650 \u00b0C", "Test standard": "ASTM E8M-94a", "evidence": "p.4, Table 2: 'HT1 159.74\u00b119.18 1.1542\u00b10.0577 0.96\u00d710\u22124\u00b15.16\u00d710\u22126' under constant tensile stress 625 MPa at 650 \u00b0C."}, {"Activation Energy (Qc)": "", "Aging": "No aging at 955 \u00b0C; 720 \u00b0C, 8 h/FC 57 K/h to 620 \u00b0C, 8 h/AC", "Creep rupture time": "331.18 \u00b1 28.93 h", "Delta precepitates fraction": "", "Delta precepitates size": "", "Gama precepitates fraction": "", "Gama precepitates size": "", "Gama prime precepitates fraction": "", "Gama prime precepitates size": "", "Grain size": "160 \u00b5m (after full aging)", "Initial stress": "625 MPa", "Material chemical composition": "C 0.04 wt.%, Mn 0.09 wt.%, Fe 18.64 wt.%, S 0.0001 wt.%, Si 0.07 wt.%, Cu 0.17 wt.%, Ni 53.09 wt.%, Cr 18.11 wt.%, Al 0.53 wt.%, Ti 0.95 wt.%, Co 0.21 wt.%, Mo 3.03 wt.%, Nb 5.05 wt.%, Ta 0.01 wt.%, P 0.009 wt.%, B 0.003 wt.%, Pb 0.1 ppm, Bi <0.1 ppm, Se <0.1 ppm, Nb+Ta 5.06 wt.%", "Material name": "Inconel 718", "Paper DOI": "10.1016/j.msea.2008.04.097", "Percentage creep extension": "", "Percentage elastic extension": "", "Percentage elongation after creep fracture": "5.3565 \u00b1 0.2678%", "Percentage initial plastic extension": "", "Percentage initial total extension": "", "Percentage permanent elongation": "", "Percentage plastic extension": "", "Percentage reduction of area after creep fracture": "", "Percentage total extension": "", "Processing method": "Round bar molten by DUVAC (VIM electrode and VAR ingot) processes", "Sample ID": "HT2", "Solutionizing": "1095 \u00b0C, 1 h/AC", "Steady state creep rate": "1.42 \u00d7 10\u22124 \u00b1 2.05 \u00d7 10\u22126 1/s", "Stress Exponent (n)": "", "Temperature": "650 \u00b0C", "Test standard": "ASTM E8M-94a", "evidence": "p.4, Table 2: 'HT2 331.18\u00b128.93 5.3565\u00b10.2678 1.42\u00d710\u22124\u00b12.05\u00d710\u22126' under constant tensile stress 625 MPa at 650 \u00b0C."}, {"Activation Energy (Qc)": "", "Aging": "955 \u00b0C, 3.5 h/AC + 720 \u00b0C, 8 h/FC 57 K/h to 620 \u00b0C, 8 h/AC", "Creep rupture time": "196.75 \u00b1 16.48 h", "Delta precepitates fraction": "", "Delta precepitates size": "", "Gama precepitates fraction": "", "Gama precepitates size": "", "Gama prime precepitates fraction": "", "Gama prime precepitates size": "", "Grain size": "155 \u00b5m (after full aging)", "Initial stress": "625 MPa", "Material chemical composition": "C 0.04 wt.%, Mn 0.09 wt.%, Fe 18.64 wt.%, S 0.0001 wt.%, Si 0.07 wt.%, Cu 0.17 wt.%, Ni 53.09 wt.%, Cr 18.11 wt.%, Al 0.53 wt.%, Ti 0.95 wt.%, Co 0.21 wt.%, Mo 3.03 wt.%, Nb 5.05 wt.%, Ta 0.01 wt.%, P 0.009 wt.%, B 0.003 wt.%, Pb 0.1 ppm, Bi <0.1 ppm, Se <0.1 ppm, Nb+Ta 5.06 wt.%", "Material name": "Inconel 718", "Paper DOI": "10.1016/j.msea.2008.04.097", "Percentage creep extension": "", "Percentage elastic extension": "", "Percentage elongation after creep fracture": "1.4892 \u00b1 0.0745%", "Percentage initial plastic extension": "", "Percentage initial total extension": "", "Percentage permanent elongation": "", "Percentage plastic extension": "", "Percentage reduction of area after creep fracture": "", "Percentage total extension": "", "Processing method": "Round bar molten by DUVAC (VIM electrode and VAR ingot) processes", "Sample ID": "HT3", "Solutionizing": "1095 \u00b0C, 1 h/AC", "Steady state creep rate": "1.04 \u00d7 10\u22124 \u00b1 3.49 \u00d7 10\u22126 1/s", "Stress Exponent (n)": "", "Temperature": "650 \u00b0C", "Test standard": "ASTM E8M-94a", "evidence": "p.4, Table 2: 'HT3 196.75\u00b116.48 1.4892\u00b10.0745 1.04\u00d710\u22124\u00b13.49\u00d710\u22126' under constant tensile stress 625 MPa at 650 \u00b0C."}]}
